Repository: Sawyer-Middeleer/building-materials

# Building Materials

A source-backed graph describing what goes into a building—from assemblies down to atomic structure—and how each component is designed, made, and installed (`fixtures/building.json`).

## CLI

All commands default to `fixtures/building.json` and `.materials/`. Pass `--graph <path>` or `--assets <dir>` before the subcommand to override.

```text
python -m building_materials validate
python -m building_materials audit
python -m building_materials parts window-assembly
python -m building_materials trace igu-gray-argon
python -m building_materials used-by vitro-solarban-70
python -m building_materials compare igu-gray-air igu-gray-argon
python -m building_materials gaps
python -m building_materials export-db
python -m building_materials facts igu-gray-reference
python -m building_materials explain uFactor
python -m building_materials explain andersen
python -m building_materials cite igu-gray-shgc
python -m building_materials serve --open
```

Archive a source URL or local file into `.materials/`:

```text
python -m building_materials import-source <url>
python -m building_materials import-source <path> --url <source-url>
```

Local source captures under `.materials/` are gitignored. On a fresh clone without local captures, `cite` resolves claims as `link-only` using the original source URL and locator until the sources are imported.

## Tests

```text
python -m unittest discover -s tests -v
```

## Schema and Design

See [specs/graph-data-schema.md](specs/graph-data-schema.md), [graph.schema.json](graph.schema.json), [guide.schema.json](guide.schema.json), and [schema.sql](schema.sql).

File: data/materials/glass/soda-lime-glass.yaml
entities:
  - id: material.soda-lime-glass
    kind: material
    label: Soda-lime silicate flat glass
    defaults:
      basis: typical-reference
      evidence:
        - source: source.research.mdpi.flat-glass-structure
          locator: { page: 6, table: Table 2 }
    links:
      - predicate: hasStructure
        target: structure.amorphous-silicate-network
        locator:
          page: 6
          section: "3.1. Composition and Network Structure"
          figure: "Figure 3"
      - predicate: hasComposition
        target: chem.sio2
        locator: { row: SiO2 }
        qualifiers:
          role: network former (oxide basis)
          quantity: { min: 71.776, max: 72.394, unit: "%", basis: mass }
      - predicate: hasComposition
        target: chem.na2o
        locator: { row: Na2O }
        qualifiers:
          role: flux / modifier (oxide basis)
          quantity: { min: 13.249, max: 13.934, unit: "%", basis: mass }
      - predicate: hasComposition
        target: chem.cao
        locator: { row: CaO }
        qualifiers:
          role: stabilizer / modifier (oxide basis)
          quantity: { min: 8.688, max: 10.192, unit: "%", basis: mass }
    properties:
      - property: density
        scope: soda-lime glass
        method: EN 572-1
        quantity: { value: 2500, unit: "kg/m³" }
        locator: { page: 7, table: Table 3, row: Density }
      - property: thermalConductivity
        scope: soda-lime glass
        method: EN 572-1
        quantity: { value: 1, unit: "W/(m·°C)" }
        locator: { page: 7, table: Table 3, row: Thermal conductivity }
      - property: correctedEmissivity
        scope: uncoated soda-lime glass
        method: EN 572-1
        quantity: { value: 0.837, unit: "1" }
        locator: { page: 7, table: Table 3, row: Corrected emissivity }
    guide:
      summary: Standard architectural float glass made by melting silica sand, soda ash, and limestone on molten tin.

  - id: material.low-e-coating
    kind: material
    label: Triple-silver solar control low-e coating
    description: Generic triple-silver magnetron-sputtered coating family; exact proprietary dielectric stack is not disclosed.
    links:
      - predicate: hasComposition
        target: chem.ag
        basis: manufacturer-declared
        qualifiers: { role: triple-silver IR reflective layers }
        evidence:
          - source: source.manufacturers.vitro.solarban-70
            locator: { page: 1, section: Solarban 70 Glass }
